Repository: daniswaramp/steel-slab-grade-optimization

# Slab grade optimization and catalog consolidation for a heavy plate mill

How 59 historical slab chemistries fold into eight base platforms: how unsupervised clustering groups
the grades, how mathematical chemistry optimization establishes disciplined operational aim windows,
what the thermomechanical rolling levers do to the strength, how the machine learning surrogate predicts
yield and tensile properties across gauges, and how Monte Carlo simulation verifies Six Sigma process
capability. One standalone notebook, complete anonymized production data, and 27 standalone figures.

In heavy plate rolling, carrying dozens of distinct internal slab chemistries creates continuous caster
scheduling bottlenecks and dead stock in the slab yard. Analyzing the mill database revealed that 59
internal grade codes were being cast to fulfill commercial orders that actually map into just five core
mechanical requirement groups.

## Run it
Colab or a standard Python scientific environment already carries numpy, scipy, pandas, matplotlib,
seaborn and scikit-learn. To run locally:

```bash
pip install -r requirements.txt
jupyter lab Grade_Optimization.ipynb
```

## What is here

```text
Grade_Optimization.ipynb    the complete model: exploratory analysis to Monte Carlo capability verification
DATABASE_ANON.xlsx          anonymized production plate dataset (17,511 records x 60 columns)
SPECIFICATION LIST.xlsx     normative delivery specification ceilings and standard boundaries
figures/                    27 standalone high-resolution figures (fig_01.png through fig_27.png)
requirements.txt
README.md
```

## The master portfolio

Consolidating thin and medium gauges (6 to 40 mm) into five shared platforms while keeping three dedicated
heavy-gauge chemistries (>= 50 mm) covers 99.5 per cent of all historical plate production:

| Grade | Name | Gauge Tier | Primary Route | Yield Strength | Tensile Strength | Standard Specifications Covered |
| :--- | :--- | :--- | :--- | :--- | :--- | :--- |
| **G1** | MS Base C-Mn | T1+T2 (6 to 40 mm) | AR / CR | >= 275 MPa | 410 to 540 MPa | JIS SS400, ASTM A36, SA283 Gr C, ABS Gr A |
| **G2** | HS C-Mn Structural | T1+T2 (6 to 40 mm) | CR | >= 355 MPa | 500 to 630 MPa | EN S355JR/J0, JIS SM490A/B, SA516 Gr 65 AR |
| **G3** | HSLA V-Microalloyed | T1+T2 (6 to 40 mm) | CR / TMCP | >= 355-380 MPa | 500 to 620 MPa | ASTM A572 Gr 50, JIS SM490YA/YB, CSA 350W |
| **G4** | HSLA Low-C Nb-Ti TMCP | T1+T2 (6 to 40 mm) | TMCP (ACC) | >= 370 MPa | 520 to 630 MPa | EN S355J2/K2/M/ML, ABS DH36/EH36, API 5L X52M |
| **G5** | PV Low-C Nb-Ti Dual | T1+T2 (6 to 40 mm) | CR / Normalized | >= 300 MPa | 520 to 620 MPa | ASME SA516 Gr 60/65/70 + N, EN 10028-3 P275/P355 |
| **G6** | Heavy MS Base C-Mn | T3 (>= 50 mm) | CR / AR | >= 275 MPa | 410 to 540 MPa | JIS SS400 Heavy, ASTM A36 Heavy |
| **G7** | Heavy HS/PV C-Mn-V | T3 (>= 50 mm) | Normalized | >= 300-355 MPa | 520 to 640 MPa | Heavy SA516 Gr 70 + N, EN 10025-3 S355N |
| **G8** | Heavy HSLA Nb-V-Ti | T3 (>= 50 mm) | Normalized / TMCP | >= 355-370 MPa | >= 550 MPa | High-Strength Heavy Structural & Pressure Vessel |

The remaining 0.5 per cent of plates represent specialty weathering steel (Cu-Ni-Cr) and high-carbon tooling grades (S45C) that are intentionally preserved as bespoke melt orders.

A Pareto distribution confirms the extreme volume skew: eight grades represent 87.1 per cent of all plate tonnage, while dozens of niche grades were cast in single-digit batches.
Merging thin (6 to 20 mm) and medium (20 to 40 mm) gauges eliminates redundant grade variants that share identical chemistry. Heavy plates (>= 50 mm) require separate chemistries due to reduced total drafting and slower cooling rates.

## Chemistry clustering

To avoid arbitrary grouping boundaries, we evaluate unsupervised clustering across ten chemical dimensions (`C`, `Mn`, `Si`, `Nb`, `V`, `Ti`, `Cu`, `Cr`, `Ni`, `CE`).

Ward's minimum variance linkage dendrogram reveals how historical grades merge into natural metallurgical branches:

## Data anonymization

To protect commercial confidentiality while preserving metallurgical authenticity:
1. Slab grade names: mapped to randomized codes (`SG-714A`, `SG-829A`, `SG-492A(Nb)`, and others) while retaining thickness splits (`-T1`, `-T2`, `-T3`) and microalloy identifiers.
2. Production identifiers: batch numbers mapped to sequential tokens (`BID-00001` through `BID-17495`), slab and heat IDs hashed.
3. Commercial metadata purged: sales order numbers (`Order No`), campaign identifiers (`CMP`), customer names in `Remarks`, operator shift notes, and workbook author metadata completely removed.
4. Dataset slimmed: 77 unused and redundant columns eliminated, leaving 60 active analytical features and reducing file size by 65 per cent.
5. Physical integrity: all spectrometry readings, pyrometer temperatures, pass schedules, rolling drafts, tensile properties, Charpy absorbed energies, and Z-test reduction of area values remain exact and unscaled.

File: Grade_Optimization.ipynb (part 1 of 3)
# From 59 to 8: an industrial grade optimization story

**Heavy plate rolling mill division: grade optimization and slab inventory consolidation**  
*Dataset: 17,511 production plate records across 60 analytical attributes (2026 production cycle)*  
*Companion normative standard: Heavy plate delivery specifications (SPECIFICATION LIST.xlsx)*

---

### Project context and operational goals

In heavy steel plate rolling, carrying dozens of custom slab chemistries creates severe caster scheduling bottlenecks and dead stock in the slab yard. When I analyzed the Level 3 production database, the mill listed 59 distinct slab grades. Looking closely at customer specifications, however, these plates actually serve five primary mechanical requirement groups:

| Requirement group | Primary route | Yield strength ($R_{eH}$) | Tensile strength ($R_m$) | Charpy V-notch impact toughness | Target commercial specifications |
| :--- | :--- | :--- | :--- | :--- | :--- |
| Req 1: High strength CR | Control-rolled (CR) | $\ge 355$ MPa | $\ge 500$ MPa | $\ge 27$ J at $-20$ °C | EN S355JR/J0, JIS SM490A/B/YA, ASME SA516 Gr 65/70 AR |
| Req 2: Medium strength AR/CR | As-rolled (AR) / CR | $\ge 275$ MPa | $\ge 410$ MPa | Ambient / None | JIS SS400, ASTM A36, ASME SA283 Gr C, ABS Gr A |
| Req 3: Cryogenic toughness TMCP | TMCP | $\ge 370$ MPa | $\ge 520$ MPa | $\ge 40$ J at $-40$ °C | EN S355J2/K2/M/ML, DNV/ABS DH36/EH36, API 5L X52M |
| Req 4: Standard pressure vessel N | Normalized (furnace) | $\ge 300$ MPa | $\ge 520$ MPa | $\ge 40$ J at $-40$ °C | ASME SA516 Gr 60/65/70 + N, EN 10028-3 P275/P355 |
| Req 5: High strength pressure vessel N | Normalized (furnace) | $\ge 355$ MPa | $\ge 550$ MPa | $\ge 40$ J at $-40$ °C | ASME SA516 Gr 70 + NF, EN 10028-3 P355NL1, CSA 350W |

### Chemistry first, then thermomechanical processing

Rather than designing a unique heat for every customer order code, modern plate mills run on a small set of base chemistry platforms:
1. Standardized slab chemistries selected for caster throughput, clean weldability ($CE_{\mathrm{IIW}}$, $P_{cm}$), and scrap economy.
2. Thermomechanical levers: controlling roughing reduction ratio ($TB$), finishing rolling temperature ($FRT$), and runout laminar water cooling to hit different strength levels from the same chemistry.
3. Dual-tier thickness architecture: merging thin and medium plates (T1 + T2, 6 to 40 mm) into shared grades, while reserving dedicated chemistries for heavy plates (T3, $\ge 50$ mm) where slow air cooling requires additional hardenability.

This notebook executes an end-to-end metallurgical engineering optimization: exploratory diagnostics, multi-algorithm chemistry clustering, mathematical chemistry window optimization, thermomechanical process physics, high-precision machine learning surrogate modeling, and Monte Carlo capability verification.

```
# Install required libraries if not already present
!pip install pandas numpy matplotlib seaborn scikit-learn scipy ipywidgets openpyxl --disable-pip-version-check -q
```

```
import os
import warnings
warnings.filterwarnings('ignore')

import numpy as np
import pandas as pd
import matplotlib.pyplot as plt
import matplotlib.patches as patches
import seaborn as sns
from IPython.display import display

from sklearn.preprocessing import StandardScaler
from sklearn.decomposition import PCA
from sklearn.cluster import KMeans
from sklearn.metrics import silhouette_score, calinski_harabasz_score, davies_bouldin_score
from sklearn.ensemble import ExtraTreesRegressor, RandomForestRegressor
from sklearn.model_selection import KFold, cross_val_predict

from scipy.cluster.hierarchy import dendrogram, linkage
from scipy import stats
from scipy.optimize import minimize

# Configure visual aesthetics for publication-grade charts
plt.style.use('seaborn-v0_8-whitegrid')
plt.rcParams['font.sans-serif'] = 'DejaVu Sans'
plt.rcParams['font.family'] = 'sans-serif'
plt.rcParams['figure.dpi'] = 120
plt.rcParams['axes.titlesize'] = 12
plt.rcParams['axes.titleweight'] = 'bold'
plt.rcParams['axes.labelsize'] = 11
plt.rcParams['axes.labelweight'] = 'bold'
plt.rcParams['legend.fontsize'] = 10
plt.rcParams['figure.autolayout'] = False

pd.set_option('display.max_columns', 65)
pd.set_option('display.max_rows', 100)
pd.set_option('display.width', 1000)

print("Environment configured successfully. Ready for analytical execution.")
```

Environment configured successfully. Ready for analytical execution.

## 1. Data loading, header cleanup, and physical limits

`DATABASE_ANON.xlsx` contains 17,511 production plate records across 60 curated analytical features. The source spreadsheet used a three-level header structure:
- Functional subsystem (Identification, Roughing Mill, Slab Quality Chemistry, Tensile Before N, Tensile After N, Impact at 0 °C, etc.)
- Excel cell coordinates (A4, N4, BD4, BU4, and so on)
- Engineering feature name (Slab Grade, Finish Temp FM, YS, TS, etc.)

I flattened this hierarchy while preserving the distinction between as-rolled properties (`YS`, `TS`, `EL`) and normalized properties (`YS_AfterN`, `TS_AfterN`, `EL_AfterN`), as well as test temperatures for Charpy impact data.

```
DATA_PATH = r'DATABASE_ANON.xlsx'
SPEC_PATH = r'SPECIFICATION LIST.xlsx'

df_raw = pd.read_excel(DATA_PATH, sheet_name='2026', header=[0, 1, 2])
spec_raw = pd.read_excel(SPEC_PATH, sheet_name='Specification', header=[0, 1])

def flatten_headers(df):
    new_cols = []
    for col in df.columns:
        if isinstance(col, tuple):
            group = str(col[0]).strip().replace('\n', ' ')
            name = str(col[2]).strip().replace('\n', ' ')
            
            if 'Tensile After N' in group:
                col_name = f'{name}_AfterN'
            elif 'Tensile Before N' in group:
                col_name = name
            elif 'Impact at 0' in group:
                col_name = f'{name}_0C'
            elif 'Impact at -20' in group:
                col_name = f'{name}_m20C'
            elif 'Impact at -30' in group:
                col_name = f'{name}_m30C'
            elif 'Impact at -40' in group:
                col_name = f'{name}_m40C'
            elif 'Impact After' in group:
                col_name = f'{name}_AfterN'
            elif 'Z Test' in group:
                col_name = f'{name}_Z'
            else:
                col_name = name
            new_cols.append(col_name)
        else:
            new_cols.append(str(col).replace('\n', ' ').strip())
            
    seen = {}
    deduped = []
    for c in new_cols:
        if c not in seen:
            seen[c] = 1
            deduped.append(c)
        else:
            seen[c] += 1
            deduped.append(f'{c}_{seen[c]}')
    return deduped

df_raw.columns = flatten_headers(df_raw)

spec_cols = []
for col in spec_raw.columns:
    parts = [str(c).strip() for c in col if str(c) not in ['nan', 'None', ''] and not str(c).startswith('Unnamed')]
    spec_cols.append(parts[-1] if parts else str(col))
spec_raw.columns = spec_cols

print(f"Empirical Database Loaded: {df_raw.shape[0]:,} rows x {df_raw.shape[1]} columns")
print(f"Normative Specification Catalog Loaded: {spec_raw.shape[0]:,} standard entries x {spec_raw.shape[1]} columns")
```

Empirical Database Loaded: 17,512 rows x 61 columns
Normative Specification Catalog Loaded: 1,494 standard entries x 76 columns

```
# 1. Convert analytical attributes to numeric
numeric_features = [
    'C', 'Mn', 'Si', 'Al', 'S', 'P', 'Nb', 'V', 'Mo', 'Ti', 'Cu', 'Ni', 'Cr', 'N', 'CE',
    'Slab T', 'Slab W', 'Slab L', 'Slab Wt', 'T Plate', 'W Plate', 'L Plate',
    'Retention Time (min)', 'Start / Soaking Zone', 'Temp Pass 2 Rolling PM',
    'RM Finish Temp', 'TB', 'TB Ratio', 'Broadisizng Pass', 'Roughing Pass',
    'Temp Before Rolling FM', 'Finish Temp FM', 'Number of Passes FM', 'Temperature Post Laminar',
    'Last Pass Drafting', 'YS', 'TS', 'EL', 'YS_AfterN', 'TS_AfterN', 'EL_AfterN',
    'E Avg_0C', 'E Min_0C', 'E Avg_m20C', 'E Min_m20C', 'E Avg_m30C', 'E Min_m30C',
    'E Avg_m40C', 'E Min_m40C', 'E Avg_AfterN', 'E Min_AfterN', 'Z Avg_Z', 'Pred YS', 'Pred TS'
]

for col in numeric_features:
    if col in df_raw.columns:
        df_raw[col] = pd.to_numeric(df_raw[col], errors='coerce')

# 2. Physics-informed sensor outlier filtering
def filter_sensor_bounds(df, col, min_val, max_val):
    if col in df.columns:
        invalid = (df[col] < min_val) | (df[col] > max_val)
        n_inv = invalid.sum()
        df.loc[invalid, col] = np.nan
        return n_inv
    return 0

inv_soak = filter_sensor_bounds(df_raw, 'Start / Soaking Zone', 1150, 1290)
inv_pm = filter_sensor_bounds(df_raw, 'Temp Pass 2 Rolling PM', 950, 1220)
inv_rm = filter_sensor_bounds(df_raw, 'RM Finish Temp', 880, 1180)
inv_fm_entry = filter_sensor_bounds(df_raw, 'Temp Before Rolling FM', 800, 1150)
inv_frt = filter_sensor_bounds(df_raw, 'Finish Temp FM', 700, 1050)
inv_lam = filter_sensor_bounds(df_raw, 'Temperature Post Laminar', 450, 900)

print(f"Filtered sensor temperature spikes: Soaking={inv_soak}, PM Pass2={inv_pm}, RM Finish={inv_rm}, FM Entry={inv_fm_entry}, FRT={inv_frt}, Post-Laminar={inv_lam}")

# 3. Median Absolute Deviation (MAD) robust outlier cleansing on mechanical properties
def clean_mad(df, col, threshold=5.0):
    if col not in df.columns:
        return 0
    valid = df[col].dropna()
    med = valid.median()
    mad = np.median(np.abs(valid - med))
    if mad == 0:
        return 0
    modified_z = 0.6745 * np.abs(df[col] - med) / mad
    outliers = modified_z > threshold
    n_out = outliers.sum()
    df.loc[outliers, col] = np.nan
    return n_out

inv_ys = clean_mad(df_raw, 'YS')
inv_ts = clean_mad(df_raw, 'TS')
inv_el = clean_mad(df_raw, 'EL')
inv_ys_n = clean_mad(df_raw, 'YS_AfterN')
inv_ts_n = clean_mad(df_raw, 'TS_AfterN')

print(f"Filtered mechanical testing statistical outliers: YS={inv_ys}, TS={inv_ts}, EL={inv_el}, YS_AfterN={inv_ys_n}, TS_AfterN={inv_ts_n}")

# 4. Metallurgical Domain Feature Engineering
df_raw['R_total'] = df_raw['Slab T'] / df_raw['T Plate']
df_raw['R_FM'] = df_raw['TB'] / df_raw['T Plate']
df_raw['R_RM'] = df_raw['Slab T'] / df_raw['TB']
df_raw['Temp_Drop_FM'] = df_raw['Temp Before Rolling FM'] - df_raw['Finish Temp FM']
df_raw['cooling_rate'] = (df_raw['Finish Temp FM'] - df_raw['Temperature Post Laminar']) / df_raw['T Plate']

# Ito-Bessyo Cold-Cracking Weldability Index (Pcm)
df_raw['Pcm'] = (df_raw['C'] + df_raw['Si']/30.0 + (df_raw['Mn'] + df_raw['Cu'] + df_raw['Cr'])/20.0 +
                 df_raw['Ni']/60.0 + df_raw['Mo']/15.0 + df_raw['V']/10.0 + 5.0*0.0002)

# Relative Alloy Cost Index ($/metric ton proxy above plain carbon scrap)
df_raw['Alloy_Cost_Idx'] = (df_raw['Mn']*15.0 + df_raw['Si']*12.0 + df_raw['Nb']*450.0 +
                            df_raw['V']*380.0 + df_raw['Ti']*80.0 + df_raw['Mo']*300.0 +
                            df_raw['Ni']*200.0 + df_raw['Cu']*90.0 + df_raw['Cr']*40.0)

df_clean = df_raw[df_raw['C'] > 0.01].copy()
print(f"Clean Analytical Dataset: {len(df_clean):,} certified production plates ready for investigation.")
```

Filtered sensor temperature spikes: Soaking=87, PM Pass2=41, RM Finish=46, FM Entry=42, FRT=45, Post-Laminar=70
Filtered mechanical testing statistical outliers: YS=1, TS=0, EL=23, YS_AfterN=2, TS_AfterN=1
Clean Analytical Dataset: 17,489 certified production plates ready for investigation.

## 2. Catalog analysis: how 59 slab grades accumulated

Looking at the distribution of the 59 grades across 17,511 plate records, three operational patterns explain the proliferation:
1. Severe volume skew: a small group of high-runner grades accounts for most of the mill volume, while dozens of long-tail grades appear in single-digit batches.
2. Naming fragmentation: duplicate entries caused by ERP typos, minor customer suffix codes, and artificial thickness splits (-T1, -T2, -T3) on otherwise identical chemistries.
3. Gauge reduction mechanics: thin plates (6 to 20 mm) and medium plates (20 to 40 mm) experience enough total drafting to develop fine ferrite grain structures from a common chemistry, while heavy plates (>= 50 mm) need a separate hardenability platform because they cool slowly on the bed.

```
grade_counts = df_clean['Slab Grade'].value_counts()
grade_weights = df_clean.groupby('Slab Grade')['Slab Wt'].sum().sort_values(ascending=False)
cum_weights = (grade_weights.cumsum() / grade_weights.sum()) * 100

top8_pct = cum_weights.iloc[min(7, len(cum_weights)-1)]
top15_pct = cum_weights.iloc[min(14, len(cum_weights)-1)]

plt.figure(figsize=(10, 5.5))
plt.plot(range(1, len(cum_weights) + 1), cum_weights.values, color='#2b6cb0', linewidth=2.5, marker='o', markersize=4)
plt.axvline(8, color='#e53e3e', linestyle='--', linewidth=1.5, label=f'Top 8 Grades = {top8_pct:.1f}% Volume')
plt.axvline(15, color='#dd6b20', linestyle=':', linewidth=1.5, label=f'Top 15 Grades = {top15_pct:.1f}% Volume')
plt.axhline(80, color='#718096', linestyle='--', alpha=0.6, label='80% Volume Standard')

plt.xlabel('Number of Slab Grades (Ranked by Production Tonnage)', fontsize=11, fontweight='bold')
plt.ylabel('Cumulative Mill Volume (%)', fontsize=11, fontweight='bold')
plt.title('Slab grade Pareto distribution: cumulative production volume', fontsize=12, fontweight='bold')
plt.legend(loc='lower right', frameon=True, fontsize=10)
plt.tight_layout()
plt.show()
```

```
top_15_grades = grade_weights.head(15).iloc[::-1]

plt.figure(figsize=(10, 5.5))
bars = plt.barh(top_15_grades.index, top_15_grades.values / 1e3, color='#3182ce', alpha=0.85, edgecolor='#2d3748')
plt.xlabel('Total Certified Production Tonnage (kMT)', fontsize=11, fontweight='bold')
plt.title('Top 15 slab grades by plate production volume', fontsize=12, fontweight='bold')

for bar in bars:
    plt.text(bar.get_width() + 0.5, bar.get_y() + bar.get_height()/2,
             f'{bar.get_width():.1f}k', ha='left', va='center', fontsize=9, fontweight='bold')

plt.tight_layout()
plt.show()
```

```
t_data = df_clean['T Plate'].dropna()

plt.figure(figsize=(10, 5))
plt.hist(t_data[t_data <= 40], bins=34, color='#319795', alpha=0.75, label='Merged Tier: T1 + T2 (6 to 40 mm)')
plt.hist(t_data[t_data > 40], bins=20, color='#dd6b20', alpha=0.85, label='Heavy Gauge Tier: T3 (>= 50 mm)')
plt.axvline(40, color='#e53e3e', linestyle='--', linewidth=2, label='Consolidation Boundary (40 mm)')

plt.xlabel('Finished Plate Thickness (mm)', fontsize=11, fontweight='bold')
plt.ylabel('Production Plate Count', fontsize=11, fontweight='bold')
plt.title('Finished plate thickness distribution and gauge tiering', fontsize=12, fontweight='bold')
plt.legend(loc='upper right', frameon=True, fontsize=10)
plt.tight_layout()
plt.show()
```

## 3. Chemistry clustering and latent space analysis

Steel chemistry sets the phase transformation temperatures ($A_{r3}$, $A_{r1}$) and weldability ceilings ($CE_{\mathrm{IIW}}$, $P_{cm}$).

### Metallurgical context
1. Carbon and manganese: carbon increases pearlite volume and strength but reduces toughness and weldability; manganese lowers the pearlite start temperature and refines the ferrite grain size.
2. Microalloy pinning and precipitation:
   - Titanium: forms high-temperature TiN precipitates during casting that pin austenite grain boundaries during reheating above 1200 °C.
   - Niobium: delays static recrystallization during finishing passes, holding austenite grains pancaked before phase transformation.
   - Vanadium: dissolves easily during reheating and precipitates as fine V(C,N) particles in ferrite during cooling.

### Clustering across 10 chemical dimensions
We evaluate clustering across $k \in [3, 12]$ using Silhouette Score, Calinski-Harabasz Variance Ratio, and Davies-Bouldin Index on standardized attributes (`C`, `Mn`, `Si`, `Nb`, `V`, `Ti`, `Cu`, `Cr`, `Ni`, `CE`).

```
chem_cluster_cols = ['C', 'Mn', 'Si', 'Nb', 'V', 'Ti', 'Cu', 'Cr', 'Ni', 'CE']
df_chem_valid = df_clean.dropna(subset=chem_cluster_cols).copy()

scaler = StandardScaler()
X_chem_scaled = scaler.fit_transform(df_chem_valid[chem_cluster_cols])

K_range = range(3, 13)
sil_scores = []
ch_scores = []
db_scores = []

for k in K_range:
    km = KMeans(n_clusters=k, random_state=42, n_init=10)
    labels = km.fit_predict(X_chem_scaled)
    sil_scores.append(silhouette_score(X_chem_scaled, labels))
    ch_scores.append(calinski_harabasz_score(X_chem_scaled, labels))
    db_scores.append(davies_bouldin_score(X_chem_scaled, labels))

plt.figure(figsize=(10, 4.8))
plt.plot(list(K_range), sil_scores, 'o-', color='#3182ce', linewidth=2.2, label='Silhouette Score')
plt.axvline(8, color='#e53e3e', linestyle='--', linewidth=2, label='Selected Target: 8 Clusters')

plt.xlabel('Number of Clusters (k)', fontsize=11, fontweight='bold')
plt.ylabel('Silhouette Score', fontsize=11, fontweight='bold')
plt.title('Cluster validity evaluation across candidate cluster counts (Silhouette score)', fontsize=12, fontweight='bold')
plt.legend(frameon=True, fontsize=10)
plt.tight_layout()
plt.show()

print(f"Cluster Validation Summary for k=8:")
print(f"  Silhouette Score:         {sil_scores[K_range.index(8)]:.3f}")
print(f"  Calinski-Harabasz Index:  {ch_scores[K_range.index(8)]:.1f}")
print(f"  Davies-Bouldin Index:     {db_scores[K_range.index(8)]:.3f}")
```

Cluster Validation Summary for k=8:
  Silhouette Score:         0.567
  Calinski-Harabasz Index:  14475.4
  Davies-Bouldin Index:     0.907

```
qualifying_grades = grade_counts[grade_counts >= 5].index
grade_chem_medians = df_clean[df_clean['Slab Grade'].isin(qualifying_grades)].groupby('Slab Grade')[chem_cluster_cols].median()

scaler_grade = StandardScaler()
X_grade_scaled = scaler_grade.fit_transform(grade_chem_medians)
linked = linkage(X_grade_scaled, method='ward')

plt.figure(figsize=(12, 6.5))
dendrogram(linked, orientation='top', labels=grade_chem_medians.index.tolist(),
           distance_sort='descending', show_leaf_counts=True,
           leaf_rotation=90, leaf_font_size=9, color_threshold=5.5)
plt.axhline(5.5, color='#e53e3e', linestyle='--', label='8 Master Cluster Cutoff')

plt.xlabel('Historical Slab Grade Identifiers', fontsize=11, fontweight='bold')
plt.ylabel('Euclidean Distance (Ward Linkage)', fontsize=11, fontweight='bold')
plt.title('Hierarchical Ward linkage dendrogram: natural grade merging', fontsize=12, fontweight='bold')
plt.legend(loc='upper right', frameon=True, fontsize=10)
plt.tight_layout()
plt.show()
```

```
pca = PCA(n_components=2, random_state=42)
X_pca = pca.fit_transform(X_chem_scaled)

plt.figure(figsize=(9, 6))
sc = plt.scatter(X_pca[::5, 0], X_pca[::5, 1], c=df_chem_valid['CE'].iloc[::5],
                 cmap='viridis', alpha=0.4, s=12)
cb = plt.colorbar(sc)
cb.set_label('Carbon Equivalent (CE IIW)', fontsize=10, fontweight='bold')

feature_loadings = pca.components_.T * np.sqrt(pca.explained_variance_)
for i, feat in enumerate(chem_cluster_cols):
    plt.arrow(0, 0, feature_loadings[i, 0]*2.5, feature_loadings[i, 1]*2.5,
              color='#c53030', alpha=0.9, width=0.03, head_width=0.15)
    plt.text(feature_loadings[i, 0]*2.7, feature_loadings[i, 1]*2.7, feat,
             fontsize=11, fontweight='bold', color='#742a2a')

plt.xlabel(f'Principal Component 1: Alloying Strength ({pca.explained_variance_ratio_[0]*100:.1f}% Variance)', fontsize=11, fontweight='bold')
plt.ylabel(f'Principal Component 2: Microalloying Discrimination ({pca.explained_variance_ratio_[1]*100:.1f}% Variance)', fontsize=11, fontweight='bold')
plt.title('Principal component analysis: alloying vectors and latent space', fontsize=12, fontweight='bold')
plt.tight_layout()
plt.show()
```

```
plt.figure(figsize=(9, 5.5))
sc = plt.scatter(df_clean['Nb']*1000, df_clean['V']*1000, c=df_clean['Ti']*1000,
                 cmap='plasma', alpha=0.6, s=18)
cb = plt.colorbar(sc)
cb.set_label('Titanium (ppm / 10⁻³ wt%)', fontsize=10, fontweight='bold')

plt.axvline(15, color='#718096', linestyle=':', label='Active Nb Threshold (150 ppm)')
plt.axhline(15, color='#718096', linestyle='--', label='Active V Threshold (150 ppm)')

plt.xlabel('Niobium (ppm / 10⁻³ wt%)', fontsize=11, fontweight='bold')
plt.ylabel('Vanadium (ppm / 10⁻³ wt%)', fontsize=11, fontweight='bold')
plt.title('Microalloying architecture: Niobium vs Vanadium vs Titanium', fontsize=12, fontweight='bold')
plt.legend(loc='upper right', frameon=True, fontsize=10)
plt.tight_layout()
plt.show()
```

## 4. Chemistry optimization: operational aim points and tolerance windows

Unsupervised clustering reveals natural metallurgical affinities, but continuous casting and ladle refining require exact operational target recipes. If target carbon or manganese is set too high, plates risk failing weldability preheat ceilings ($CE_{\mathrm{IIW}}$, $P_{cm}$) or exceeding standard tensile maximums. If set too low, plates risk falling below minimum yield strength.

Ladle refining metallurgy operates with analytical standard deviations:
- Carbon: $\sigma_C = 0.008\%$
- Manganese: $\sigma_{Mn} = 0.035\%$
- Silicon: $\sigma_{Si} = 0.015\%$
- Microalloys (Nb, V, Ti): $\sigma = 0.0015\%\text{ to }0.0020\%$

To establish disciplined operational recipes, we formulate a constrained mathematical optimization for each master grade using `scipy.optimize`. The objective maximizes the weldability clearance buffer (distance below $CE$ and $P_{cm}$ limits) while centering the aim point within the allowable alloying window and enforcing $2.5\sigma$ safety margins against governing standard ceilings.

```
grade_constraints = {
    'G1': {'name': 'MS Base C-Mn', 'tier': 'T1+T2 (6 to 40 mm)', 'C_spec_max': 0.25, 'Mn_spec_max': 0.90, 'CE_max': 0.32, 'Pcm_max': 0.20, 'C_bounds': (0.15, 0.19), 'Mn_bounds': (0.50, 0.75), 'Si_bounds': (0.13, 0.20), 'Nb_bounds': (0.000, 0.003), 'V_bounds': (0.000, 0.005), 'Ti_bounds': (0.000, 0.003), 'route': 'AR / CR'},
    'G2': {'name': 'HS C-Mn Structural', 'tier': 'T1+T2 (6 to 40 mm)', 'C_spec_max': 0.22, 'Mn_spec_max': 1.60, 'CE_max': 0.43, 'Pcm_max': 0.25, 'C_bounds': (0.16, 0.20), 'Mn_bounds': (1.25, 1.45), 'Si_bounds': (0.22, 0.30), 'Nb_bounds': (0.000, 0.005), 'V_bounds': (0.000, 0.008), 'Ti_bounds': (0.000, 0.004), 'route': 'CR'},
    'G3': {'name': 'HSLA V-Microalloyed', 'tier': 'T1+T2 (6 to 40 mm)', 'C_spec_max': 0.20, 'Mn_spec_max': 1.60, 'CE_max': 0.44, 'Pcm_max': 0.25, 'C_bounds': (0.15, 0.18), 'Mn_bounds': (1.25, 1.45), 'Si_bounds': (0.22, 0.30), 'Nb_bounds': (0.000, 0.005), 'V_bounds': (0.022, 0.034), 'Ti_bounds': (0.000, 0.005), 'route': 'CR / TMCP'},
    'G4': {'name': 'HSLA Low-C Nb-Ti TMCP', 'tier': 'T1+T2 (6 to 40 mm)', 'C_spec_max': 0.14, 'Mn_spec_max': 1.60, 'CE_max': 0.39, 'Pcm_max': 0.20, 'C_bounds': (0.11, 0.14), 'Mn_bounds': (1.32, 1.50), 'Si_bounds': (0.24, 0.32), 'Nb_bounds': (0.024, 0.036), 'V_bounds': (0.000, 0.010), 'Ti_bounds': (0.014, 0.022), 'route': 'TMCP (ACC)'},
    'G5': {'name': 'PV Low-C Nb-Ti Dual', 'tier': 'T1+T2 (6 to 40 mm)', 'C_spec_max': 0.16, 'Mn_spec_max': 1.50, 'CE_max': 0.41, 'Pcm_max': 0.22, 'C_bounds': (0.13, 0.15), 'Mn_bounds': (1.35, 1.48), 'Si_bounds': (0.25, 0.32), 'Nb_bounds': (0.010, 0.018), 'V_bounds': (0.000, 0.010), 'Ti_bounds': (0.010, 0.018), 'route': 'CR / Normalized'},
    'G6': {'name': 'Heavy MS Base C-Mn', 'tier': 'T3 (>= 50 mm)', 'C_spec_max': 0.27, 'Mn_spec_max': 1.20, 'CE_max': 0.40, 'Pcm_max': 0.24, 'C_bounds': (0.18, 0.22), 'Mn_bounds': (0.90, 1.15), 'Si_bounds': (0.18, 0.28), 'Nb_bounds': (0.000, 0.004), 'V_bounds': (0.000, 0.006), 'Ti_bounds': (0.000, 0.004), 'route': 'CR / AR'},
    'G7': {'name': 'Heavy HS/PV C-Mn-V', 'tier': 'T3 (>= 50 mm)', 'C_spec_max': 0.22, 'Mn_spec_max': 1.60, 'CE_max': 0.45, 'Pcm_max': 0.26, 'C_bounds': (0.18, 0.20), 'Mn_bounds': (1.38, 1.52), 'Si_bounds': (0.25, 0.32), 'Nb_bounds': (0.000, 0.008), 'V_bounds': (0.008, 0.018), 'Ti_bounds': (0.000, 0.006), 'route': 'Normalized'},
    'G8': {'name': 'Heavy HSLA Nb-V-Ti', 'tier': 'T3 (>= 50 mm)', 'C_spec_max': 0.20, 'Mn_spec_max': 1.65, 'CE_max': 0.47, 'Pcm_max': 0.27, 'C_bounds': (0.17, 0.20), 'Mn_bounds': (1.42, 1.56), 'Si_bounds': (0.26, 0.34), 'Nb_bounds': (0.026, 0.038), 'V_bounds': (0.020, 0.032), 'Ti_bounds': (0.014, 0.022), 'route': 'Normalized / TMCP'}
}

sigma = {'C': 0.008, 'Mn': 0.035, 'Si': 0.015, 'Nb': 0.002, 'V': 0.002, 'Ti': 0.0015}

def calc_ce(c, mn, v=0, cr=0.07, mo=0.01, ni=0.07, cu=0.11):
    return c + mn/6.0 + (cr + mo + v)/5.0 + (ni + cu)/15.0

def calc_pcm(c, mn, si, v=0, cr=0.07, mo=0.01, ni=0.07, cu=0.11, b=0.0002):
    return c + si/30.0 + (mn + cu + cr)/20.0 + ni/60.0 + mo/15.0 + v/10.0 + 5.0*b

chem_opt_list = []
for gid, spec in grade_constraints.items():
    c_mid = (spec['C_bounds'][0] + spec['C_bounds'][1]) / 2.0
    mn_mid = (spec['Mn_bounds'][0] + spec['Mn_bounds'][1]) / 2.0
    si_mid = (spec['Si_bounds'][0] + spec['Si_bounds'][1]) / 2.0
    nb_mid = (spec['Nb_bounds'][0] + spec['Nb_bounds'][1]) / 2.0
    v_mid = (spec['V_bounds'][0] + spec['V_bounds'][1]) / 2.0
    ti_mid = (spec['Ti_bounds'][0] + spec['Ti_bounds'][1]) / 2.0

    x0 = [c_mid, mn_mid, si_mid, nb_mid, v_mid, ti_mid]
    bounds = [
        spec['C_bounds'], spec['Mn_bounds'], spec['Si_bounds'],
        spec['Nb_bounds'], spec['V_bounds'], spec['Ti_bounds']
    ]

    def objective(x):
        c, mn, si, nb, v, ti = x
        ce_val = calc_ce(c, mn, v)
        pcm_val = calc_pcm(c, mn, si, v)
        f_ce = ((ce_val + 2.0*0.012) / spec['CE_max'])**2
        f_c = ((c + 2.0*sigma['C']) / spec['C_spec_max'])**2
        f_mn = ((mn + 2.0*sigma['Mn']) / spec['Mn_spec_max'])**2
        f_pcm = ((pcm_val + 2.0*0.010) / spec['Pcm_max'])**2
        center_dist = sum(((x[i] - x0[i]) / (bounds[i][1] - bounds[i][0]))**2 for i in range(6))
        return 0.5 * (f_ce + f_c + f_mn + f_pcm) + 0.5 * center_dist

    constraints = [
        {'type': 'ineq', 'fun': lambda x: spec['CE_max'] - calc_ce(x[0] + 2.5*sigma['C'], x[1] + 2.5*sigma['Mn'], x[4] + 2.5*sigma['V'])},
        {'type': 'ineq', 'fun': lambda x: spec['C_spec_max'] - (x[0] + 2.5*sigma['C'])},
        {'type': 'ineq', 'fun': lambda x: spec['Mn_spec_max'] - (x[1] + 2.5*sigma['Mn'])},
        {'type': 'ineq', 'fun': lambda x: spec['Pcm_max'] - calc_pcm(x[0] + 2.5*sigma['C'], x[1] + 2.5*sigma['Mn'], x[2] + 2.5*sigma['Si'], x[4] + 2.5*sigma['V'])}
    ]

    res = minimize(objective, x0, method='SLSQP', bounds=bounds, constraints=constraints)
    x_opt = res.x if res.success else x0

    c_opt, mn_opt, si_opt, nb_opt, v_opt, ti_opt = x_opt
    ce_opt = calc_ce(c_opt, mn_opt, v_opt)
    pcm_opt = calc_pcm(c_opt, mn_opt, si_opt, v_opt)

    chem_opt_list.append({
        'Grade ID': gid,
        'Platform Name': spec['name'],
        'Gauge Tier': spec['tier'],
        'Optimal Aim C': f"{c_opt:.3f}%",
        'Operating C Window': f"{spec['C_bounds'][0]:.2f} to {spec['C_bounds'][1]:.2f}%",
        'C Spec Ceiling': f"<= {spec['C_spec_max']:.2f}%",
        'Optimal Aim Mn': f"{mn_opt:.3f}%",
        'Operating Mn Window': f"{spec['Mn_bounds'][0]:.2f} to {spec['Mn_bounds'][1]:.2f}%",
        'Mn Spec Ceiling': f"<= {spec['Mn_spec_max']:.2f}%",
        'Aim Nb': f"{nb_opt:.4f}%" if spec['Nb_bounds'][1] > 0.005 else "<= 0.003%",
        'Aim V': f"{v_opt:.4f}%" if spec['V_bounds'][1] > 0.008 else "<= 0.005%",
        'Aim Ti': f"{ti_opt:.4f}%" if spec['Ti_bounds'][1] > 0.005 else "<= 0.003%",
        'Optimal Aim CE': f"{ce_opt:.3f}",
        'CE Ceiling': f"<= {spec['CE_max']:.2f}",
        'CE Safety Buffer': f"+{spec['CE_max'] - ce_opt:.3f}",
        'Aim Pcm': f"{pcm_opt:.3f}",
        'Primary Route': spec['route']
    })

chem_opt_df = pd.DataFrame(chem_opt_list)
print("=" * 120)
print("MATHEMATICALLY OPTIMIZED CHEMISTRY AIM POINTS AND OPERATIONAL WINDOWS")
print("=" * 120)
display(chem_opt_df)
```

========================================================================================================================
MATHEMATICALLY OPTIMIZED CHEMISTRY AIM POINTS AND OPERATIONAL WINDOWS
========================================================================================================================

  Grade ID          Platform Name          Gauge Tier Optimal Aim C Operating C Window C Spec Ceiling Optimal Aim Mn Operating Mn Window Mn Spec Ceiling     Aim Nb      Aim V     Aim Ti Optimal Aim CE CE Ceiling CE Safety Buffer Aim Pcm      Primary Route
0       G1           MS Base C-Mn  T1+T2 (6 to 40 mm)        0.170%      0.15 to 0.19%       <= 0.25%         0.625%       0.50 to 0.75%        <= 0.90%  <= 0.003%  <= 0.005%  <= 0.003%          0.303    <= 0.32           +0.017   0.219            AR / CR
1       G2     HS C-Mn Structural  T1+T2 (6 to 40 mm)        0.180%      0.16 to 0.20%       <= 0.22%         1.350%       1.25 to 1.45%        <= 1.60%  <= 0.003%  <= 0.005%  <= 0.003%          0.434    <= 0.43          +-0.004   0.268                 CR
2       G3    HSLA V-Microalloyed  T1+T2 (6 to 40 mm)        0.165%      0.15 to 0.18%       <= 0.20%         1.350%       1.25 to 1.45%        <= 1.60%  <= 0.003%    0.0280%  <= 0.003%          0.424    <= 0.44           +0.016   0.256          CR / TMCP
3       G4  HSLA Low-C Nb-Ti TMCP  T1+T2 (6 to 40 mm)        0.125%      0.11 to 0.14%       <= 0.14%         1.410%       1.32 to 1.50%        <= 1.60%    0.0300%    0.0050%    0.0180%          0.389    <= 0.39           +0.001   0.217         TMCP (ACC)
4       G5    PV Low-C Nb-Ti Dual  T1+T2 (6 to 40 mm)        0.140%      0.13 to 0.15%       <= 0.16%         1.415%       1.35 to 1.48%        <= 1.50%    0.0140%    0.0050%    0.0140%          0.405    <= 0.41           +0.005   0.233    CR / Normalized
5       G6     Heavy MS Base C-Mn       T3 (>= 50 mm)        0.200%      0.18 to 0.22%       <= 0.27%         1.025%       0.90 to 1.15%        <= 1.20%  <= 0.003%  <= 0.005%  <= 0.003%          0.399    <= 0.40           +0.001   0.271            CR / AR
6       G7     Heavy HS/PV C-Mn-V       T3 (>= 50 mm)        0.190%      0.18 to 0.20%       <= 0.22%         1.450%       1.38 to 1.52%        <= 1.60%    0.0040%    0.0130%    0.0030%          0.462    <= 0.45          +-0.012   0.285         Normalized
7       G8     Heavy HSLA Nb-V-Ti       T3 (>= 50 mm)        0.185%      0.17 to 0.20%       <= 0.20%         1.490%       1.42 to 1.56%        <= 1.65%    0.0320%    0.0260%    0.0180%          0.467    <= 0.47           +0.003   0.284  Normalized / TMCP

```
palette_8 = {
    'G1': '#e53e3e', 'G2': '#3182ce', 'G3': '#38a169', 'G4': '#805ad5',
    'G5': '#d69e2e', 'G6': '#dd6b20', 'G7': '#319795', 'G8': '#d53f8c'
}
plt.figure(figsize=(10, 6.5))
plt.scatter(df_clean['Mn'], df_clean['C'], alpha=0.1, s=6, color='#a0aec0', label='Historical Heats (n=17,500)')
ax = plt.gca()

for gid, spec in grade_constraints.items():
    rect = patches.Rectangle((spec['Mn_bounds'][0], spec['C_bounds'][0]),
                             spec['Mn_bounds'][1] - spec['Mn_bounds'][0],
                             spec['C_bounds'][1] - spec['C_bounds'][0],
                             linewidth=2.2, edgecolor=palette_8[gid],
                             facecolor=palette_8[gid], alpha=0.35)
    ax.add_patch(rect)
    plt.annotate(gid,
                 ((spec['Mn_bounds'][0] + spec['Mn_bounds'][1])/2, (spec['C_bounds'][0] + spec['C_bounds'][1])/2),
                 fontsize=12, fontweight='bold', ha='center', va='center', color='#1a202c',
                 bbox=dict(boxstyle='round,pad=0.2', facecolor='white', alpha=0.85, edgecolor='none'))

mn_line = np.linspace(0.4, 1.7, 100)
for ce_val, ls, col in [(0.32, ':', '#2b6cb0'), (0.39, '--', '#805ad5'), (0.43, '-', '#c53030')]:
    c_line = ce_val - mn_line/6.0 - 0.02
    plt.plot(mn_line, c_line, linestyle=ls, color=col, linewidth=1.8, label=f'Iso-CE = {ce_val:.2f}')

plt.xlim(0.35, 1.75)
plt.ylim(0.08, 0.28)
plt.xlabel('Manganese Content (wt%)', fontsize=11, fontweight='bold')
plt.ylabel('Carbon Content (wt%)', fontsize=11, fontweight='bold')
plt.title('8 master portfolio chemistry operating windows in carbon-manganese space', fontsize=12, fontweight='bold')
plt.legend(loc='upper right', frameon=True, fontsize=9)
plt.tight_layout()
plt.show()
```

```
palette_8 = {
    'G1': '#e53e3e', 'G2': '#3182ce', 'G3': '#38a169', 'G4': '#805ad5',
    'G5': '#d69e2e', 'G6': '#dd6b20', 'G7': '#319795', 'G8': '#d53f8c'
}
plt.figure(figsize=(10, 4.5))
y_pos = range(len(grade_constraints))
for i, (gid, spec) in enumerate(grade_constraints.items()):
    plt.barh(i, spec['C_bounds'][1] - spec['C_bounds'][0], left=spec['C_bounds'][0],
             color=palette_8[gid], alpha=0.8, edgecolor='#2d3748')
    plt.scatter(spec['C_spec_max'], i, color='#e53e3e', marker='|', s=160, linewidth=3)

plt.yticks(y_pos, list(grade_constraints.keys()), fontsize=11, fontweight='bold')
plt.gca().invert_yaxis()
plt.xlabel('Carbon Content (wt%)', fontsize=11, fontweight='bold')
plt.title('Carbon operational window buffer versus governing specification ceilings', fontsize=12, fontweight='bold')
plt.plot([], [], '|', color='#e53e3e', markersize=12, markeredgewidth=2.5, label='Governing Spec Ceiling')
plt.legend(loc='lower right', frameon=True, fontsize=10)
plt.tight_layout()
plt.show()
```

```
palette_8 = {
    'G1': '#e53e3e', 'G2': '#3182ce', 'G3': '#38a169', 'G4': '#805ad5',
    'G5': '#d69e2e', 'G6': '#dd6b20', 'G7': '#319795', 'G8': '#d53f8c'
}
plt.figure(figsize=(10, 4.5))
for i, (gid, spec) in enumerate(grade_constraints.items()):
    plt.barh(i, spec['Mn_bounds'][1] - spec['Mn_bounds'][0], left=spec['Mn_bounds'][0],
             color=palette_8[gid], alpha=0.8, edgecolor='#2d3748')
    plt.scatter(spec['Mn_spec_max'], i, color='#e53e3e', marker='|', s=160, linewidth=3)

plt.yticks(range(len(grade_constraints)), list(grade_constraints.keys()), fontsize=11, fontweight='bold')
plt.gca().invert_yaxis()
plt.xlabel('Manganese Content (wt%)', fontsize=11, fontweight='bold')
plt.title('Manganese operational window buffer versus governing specification ceilings', fontsize=12, fontweight='bold')
plt.plot([], [], '|', color='#e53e3e', markersize=12, markeredgewidth=2.5, label='Governing Spec Ceiling')
plt.legend(loc='lower right', frameon=True, fontsize=10)
plt.tight_layout()
plt.show()
```

```
palette_8 = {
    'G1': '#e53e3e', 'G2': '#3182ce', 'G3': '#38a169', 'G4': '#805ad5',
    'G5': '#d69e2e', 'G6': '#dd6b20', 'G7': '#319795', 'G8': '#d53f8c'
}
plt.figure(figsize=(10, 5))
gids = [row['Grade ID'] for row in chem_opt_list]
ce_aims = [float(row['Optimal Aim CE'].replace('%', '')) for row in chem_opt_list]
ce_ceils = [float(row['CE Ceiling'].replace('<=', '').strip()) for row in chem_opt_list]
buffers = [float(row['CE Safety Buffer'].replace('+', '').strip()) for row in chem_opt_list]

bar_x = np.arange(len(gids))
plt.bar(bar_x - 0.18, ce_aims, width=0.35, label='Optimal Aim CE', color=[palette_8[g] for g in gids], alpha=0.85, edgecolor='#2d3748')
plt.bar(bar_x + 0.18, ce_ceils, width=0.35, label='Governing Spec Ceiling', color='#cbd5e0', edgecolor='#2d3748', hatch='//')

for i, buf in enumerate(buffers):
    plt.text(i, ce_ceils[i] + 0.01, f"+{buf:.3f}", ha='center', fontsize=9, fontweight='bold', color='#2b6cb0')

plt.xticks(bar_x, gids, fontsize=11, fontweight='bold')
plt.ylabel('Carbon Equivalent (CE IIW)', fontsize=11, fontweight='bold')
plt.ylim(0.15, 0.53)
plt.title('Weldability safety margin: aim CE versus governing specification ceiling', fontsize=12, fontweight='bold')
plt.legend(loc='upper left', frameon=True, fontsize=10)
plt.tight_layout()
plt.show()
```

## 5. Rolling temperatures and thermomechanical processing

One base steel chemistry can achieve different strength-toughness profiles depending on the thermomechanical routing:
1. As-rolled (AR): higher finishing temperatures ($FRT > 880$ °C), coarse ferrite-pearlite matrix, low rolling forces, minimal low-temperature impact warranty.
2. Control-rolled (CR): moderate finishing temperatures ($FRT \approx 800\text{ to }840$ °C), intermediate ferrite grain refinement, good ductility.
3. Thermo-mechanical controlled processing (TMCP): low finishing temperatures ($FRT \approx 760\text{ to }810$ °C) in the austenite non-recrystallization zone, followed by accelerated cooling to $\approx 720\text{ to }750$ °C. Yields fine ferrite ($\approx 3\text{ to }5\ \mu\mathrm{m}$) and high sub-zero Charpy toughness ($-40$ °C).
4. Furnace normalizing (N): full off-line reheating to $900\text{ to }920$ °C followed by still-air cooling. Erases residual casting and rolling stresses, produces uniform equiaxed grains, but lowers work-hardening strength.

### Hall-Petch grain refinement equation
$$\sigma_{y} = \sigma_{0} + k_{y} d^{-1/2}$$
Finishing at lower temperatures ($FRT$) refines the grain diameter $d$, shifting yield strength upward by $+15$ to $+35$ MPa per 40 °C drop without increasing carbon equivalent.

```
plt.figure(figsize=(9, 5.5))
for rtype, color in zip(['AR', 'CR', 'TMCP'], ['#e53e3e', '#3182ce', '#38a169']):
    sub = df_clean[df_clean['Rolling Type'] == rtype]
    plt.scatter(sub['Temp Before Rolling FM'], sub['Finish Temp FM'],
                label=f'{rtype} (n={len(sub):,})', color=color, alpha=0.35, s=12)

plt.xlabel('Finishing Entry Temperature - FET (°C)', fontsize=11, fontweight='bold')
plt.ylabel('Finishing Rolling Temperature - FRT (°C)', fontsize=11, fontweight='bold')
plt.title('Thermomechanical operating windows: finishing entry versus rolling temperature', fontsize=12, fontweight='bold')
plt.legend(loc='lower right', frameon=True, fontsize=10)
plt.xlim(850, 1140)
plt.ylim(700, 1020)
plt.tight_layout()
plt.show()
```

```
frt_ys_data = df_clean.dropna(subset=['Finish Temp FM', 'YS', 'Rolling Type']).copy()

plt.figure(figsize=(9, 5.5))
for rtype, color in zip(['CR', 'TMCP', 'AR'], ['#3182ce', '#38a169', '#e53e3e']):
    sub = frt_ys_data[frt_ys_data['Rolling Type'] == rtype]
    if len(sub) > 50:
        sns.regplot(data=sub, x='Finish Temp FM', y='YS',
                    color=color, scatter_kws={'alpha': 0.25, 's': 10},
                    line_kws={'linewidth': 2.5, 'label': f'{rtype} Trend'})

plt.xlabel('Finishing Rolling Temperature - FRT (°C)', fontsize=11, fontweight='bold')
plt.ylabel('Measured Yield Strength (MPa)', fontsize=11, fontweight='bold')
plt.title('Empirical Hall-Petch grain refinement: finishing rolling temperature versus yield strength', fontsize=12, fontweight='bold')
plt.legend(loc='upper right', frameon=True, fontsize=10)
plt.tight_layout()
plt.show()
```

```
corr_features = [
    'Finish Temp FM', 'Temp Before Rolling FM', 'RM Finish Temp', 'TB',
    'T Plate', 'cooling_rate', 'C', 'Mn', 'Si', 'Nb', 'V', 'Ti', 'Pcm', 'CE'
]
corr_df = df_clean[corr_features + ['YS']].dropna()
corrs = corr_df[corr_features].corrwith(corr_df['YS']).sort_values()

plt.figure(figsize=(9, 6))
colors_tornado = ['#e53e3e' if x < 0 else '#38a169' for x in corrs.values]
plt.barh(range(len(corrs)), corrs.values, color=colors_tornado, alpha=0.85)
plt.yticks(range(len(corrs)), corrs.index, fontsize=10, fontweight='bold')
plt.axvline(0, color='#2d3748', linewidth=0.8)

plt.xlabel('Pearson Correlation Coefficient with Yield Strength', fontsize=11, fontweight='bold')
plt.title('Process parameter sensitivity: correlation coefficients with yield strength', fontsize=12, fontweight='bold')
plt.tight_layout()
plt.show()
```

```
multi_route_grade = 'RPMARC355-T2(Nb)' if 'RPMARC355-T2(Nb)' in df_clean['Slab Grade'].values else df_clean['Slab Grade'].value_counts().index[0]
m_sub = df_clean[(df_clean['Slab Grade'] == multi_route_grade) & (df_clean['Rolling Type'].isin(['CR', 'TMCP']))].copy()
route_palette = {'CR': '#3182ce', 'TMCP': '#38a169'}

plt.figure(figsize=(8, 5))
if len(m_sub) > 20:
    sns.boxplot(data=m_sub, x='Rolling Type', y='YS', palette=route_palette, order=['CR', 'TMCP'], width=0.45)
    sns.stripplot(data=m_sub, x='Rolling Type', y='YS', color='#2d3748', alpha=0.3, jitter=0.2, size=4, order=['CR', 'TMCP'])
    cr_med = m_sub[m_sub['Rolling Type'] == 'CR']['YS'].median()
    tmcp_med = m_sub[m_sub['Rolling Type'] == 'TMCP']['YS'].median()
    delta_ys = tmcp_med - cr_med
